Repository: DavidOWilliams/Materials-design

# Aviation Materials Prototype

A simple Streamlit prototype for exploring application-led aviation materials design concepts.

The new numerical materials-design foundation is isolated from this legacy
application. See [WP1 setup, demonstration and handoff](foundation/README.md)
for the current implementation entry point and scientific limitations.

# WP0R recovered reference assets

21 October 2026. These are standalone verification assets, not D1 or V1.

`ceramic/` is recovered byte-for-byte from the retained WP0 ZIP.
`thermal.py`, `laminate.py` and `test_recovery.py` are new reconstructions from
the saved reports. They are not the missing original commit `51c84ac`.
`evidence/` preserves the saved reports and implementation plan, including
the later-review questions A01–A15 and their assumptions.

## Run from repository root

Use Python 3.12.14, create an isolated virtual environment and install
`recovered_wp0/requirements.txt`. Then run:

```sh
python -m pytest recovered_wp0 -q
python -m recovered_wp0.thermal --output recovered_wp0/thermal_results.json
python -m recovered_wp0.thermal --output recovered_wp0/thermal_results.json --replay
python -m recovered_wp0.laminate
python recovered_wp0/ceramic/evaluate_ceramic.py
```

The direct numerical dependencies retain the original WP0 versions.
`environment-freeze.txt` records the observed expanded verification environment;
it is not a claim to have reproduced every pin in the legacy requirements file.

## Acceptance limits registered in the reconstructed checks

- At 128 elements, Fourier flux relative error <3e-5 for all three fixtures;
  flux spread <1e-5 W/m²; temperature boundaries and bounds retained.
- Graded relative error falls by more than a factor of three per refinement.
- Separate-process replay: temperature rtol 1e-10, atol 1e-8 K; flux rtol
  1e-10, atol 1e-7 W/m². Input hashes must match.
- Laminate force balance residual <1e-5 Pa and independent compatible-strain
  formulation agrees to rtol 1e-12. Preserve both thickness assignments.
- Ceramic evaluation output must remain byte-identical on replay. Missing
  fields remain null and its validation gate remains false.

These tolerances verify the code against retained reference definitions.
They are not uncertainty bounds or criteria for physical ceramic validation.

## Claim boundaries and open work

Thermal fixtures prescribe synthetic spatial conductivity directly. The laminate
benchmark assumes seven symmetric ideal bonded layers and constant properties;
negative stress means tension in its source convention. The reversed-thickness
case is diagnostic, not a correction to the publication. No shrinkage, porosity,
mixing-lag or crack-prediction model has been added.

The ceramic comparison has unequal composition budgets, incomplete specimen
linkage, and missing command logs, achieved layer geometry, porosity and
measurement uncertainty. The recovered `paired_group_differences_deg` field
is an arithmetic subtraction by table group index, not evidence of a paired
experimental design or a paired statistical significance test. Use the group
means descriptively only. Access and reuse terms remain as recorded in the source.

The remaining work begins with WP1 strict product contracts, assumption registry,
run storage and dependency locking, then bounded mechanics and the first complete
UI-to-feedback loop. These small WP0 contracts do not replace the WP1 product schema.
No request has been sent to David's son or to the paper authors.

File: recovered_wp0/ceramic/ceramic_evaluation.json
{
  "source_id": "Li2018_CODE",
  "designs": {
    "type1": {
      "mean_curling_deg": 2.6333333333333333,
      "sample_sd_deg": 0.3055050463303894,
      "observed_angles_deg": [
        2.7,
        2.3,
        2.9
      ],
      "composition_changes": 10,
      "calculated_purge_ml": 5.0,
      "nominal_equal_layer_mean_zirconia_fraction": 0.25,
      "failure_status": [
        "not_reported",
        "not_reported",
        "not_reported"
      ]
    },
    "type2": {
      "mean_curling_deg": 3.7,
      "sample_sd_deg": 0.09999999999999987,
      "observed_angles_deg": [
        3.6,
        3.8,
        3.7
      ],
      "composition_changes": 5,
      "calculated_purge_ml": 2.5,
      "nominal_equal_layer_mean_zirconia_fraction": 0.2727272727272727,
      "failure_status": [
        "not_reported",
        "not_reported",
        "not_reported"
      ]
    },
    "type3": {
      "mean_curling_deg": null,
      "sample_sd_deg": null,
      "observed_angles_deg": [
        4.9,
        null,
        null
      ],
      "composition_changes": 1,
      "calculated_purge_ml": 0.5,
      "nominal_equal_layer_mean_zirconia_fraction": 0.2727272727272727,
      "failure_status": [
        "cracked",
        "delaminated",
        "delaminated"
      ]
    }
  },
  "comparison": {
    "scope": "Retrospective observed outcome comparison, not predictive physical model validation",
    "curling_mean_reduction_percent": 28.828828828828833,
    "purge_increase_ml": 2.5,
    "paired_group_differences_deg": [
      0.8999999999999999,
      1.5,
      0.8000000000000003
    ],
    "composition_budget_equal": false
  },
  "rounded_label_composition_check": {
    "mean_absolute_difference_pp": 1.0909090909090908,
    "maximum_absolute_difference_pp": 2,
    "interpretation": "Descriptive check of rounded labels, not a measurement uncertainty estimate"
  },
  "milestone_gate": {
    "passed": false,
    "missing_fields": [
      "actual_gcode",
      "timestamped_feed_rates",
      "measured_extruded_volume_log",
      "per_layer_achieved_geometry",
      "specimen_specific_porosity"
    ],
    "additional_blockers": [
      "measurement uncertainty",
      "specimen-level joining of commands and all achieved fields",
      "held-out predictive validation",
      "original B4C-SiC revised specimen measurements"
    ]
  }
}

File: recovered_wp0/ceramic/ceramic_evidence.json
{
  "schema_version": "1.0",
  "status": "partial_published_dataset_not_complete_achieved_state_validation",
  "source": {
    "id": "Li2018_CODE",
    "title": "Fabricating Functionally Graded Materials by Ceramic On-Demand Extrusion with Dynamic Mixing",
    "doi": "10.26153/tsw/17109",
    "url": "https://utw10945.utweb.utexas.edu/sites/default/files/2018/088%20FabricatingFunctionallyGradedMaterialsbyCeram.pdf",
    "access_date": "2026-10-19",
    "source_pdf_sha256": "0d7ae208b389b2e3e7362f9d9eaf1ebbad89472e0b2b853db6835659f3c35e6a",
    "extraction": "Manual transcription; Figures 3 and 7 and Table 1 visually checked against PDF",
    "reuse_license": "No general open-data redistribution license verified; numeric facts attributed; source figures not redistributed"
  },
  "process": {
    "materials": ["Al2O3", "3Y-ZrO2"],
    "paste_solid_volume_fraction": [0.5, 0.5],
    "nominal_dimensions_mm": [70,20,6.6],
    "nominal_layer_count": 11,
    "purge_per_composition_change_ml": 0.5,
    "purge_uncertainty_ml": null,
    "source_location": "pp.1089,1091-1092",
    "actual_gcode": null,
    "timestamped_feed_rates": null,
    "measured_extruded_volume_log": null,
    "per_layer_achieved_geometry": null,
    "specimen_specific_porosity": null,
    "reason_for_nulls": "Not supplied in the inspected publication; not assumed zero"
  },
  "transition": {
    "specimen": "serpentine_cycle_1",
    "command": "Switch from zirconia to alumina at location 1",
    "mixer_rpm": 900,
    "measurement_stage": "EDS on sintered deposited trace; indirect record of outlet composition",
    "composition_basis": "Al atomic counts / (Al + Zr + Y atomic counts); NOT paste or ceramic volume fraction",
    "measurement_sampling": "42 locations, three approximately 120 by 120 micrometre areas at each location",
    "source_location": "pp.1090-1091, Figure 3",
    "raw_spectra_and_repeat_values": null,
    "measurement_uncertainty": null,
    "anchor_points": [
      {"location":1,"cumulative_volume_ml":0.0,"Al_atomic_percent_approx":2,"volume_status":"command origin"},
      {"location":7,"cumulative_volume_ml":0.12,"Al_atomic_percent_approx":7,"volume_status":"reported delivery-delay endpoint"},
      {"location":38,"cumulative_volume_ml":0.48,"Al_atomic_percent_approx":95,"volume_status":"reported total-delay endpoint"}
    ],
    "anchor_composition_reading_uncertainty_pp": 2,
    "reading_uncertainty_basis": "Analyst-assigned visual reading allowance only, not experimental uncertainty or confidence interval",
    "intermediate_volume_mapping": null,
    "warning": "Sample-location spacing is nonuniform; do not assign evenly spaced extrusion volumes. Source completion label does not mean measured 100% Al."
  },
  "type1_composition": {
    "source_location": "p.1094 Figure 7; measurement protocol p.1093",
    "stage": "sintered cross-section",
    "basis": "Al atomic percentage as labelled; retain source basis, no conversion to volume fraction",
    "aggregation": "Means from two specimens; three sampled regions per layer per specimen; specimen IDs and raw values unavailable",
    "layer": [1,2,3,4,5,6,7,8,9,10,11],
    "nominal_Al_atomic_percent": [100,98,94,90,87,83,79,75,71,66,62],
    "measured_Al_atomic_percent": [99,97,93,90,86,82,77,74,69,65,61],
    "display_resolution_pp": 1,
    "measurement_uncertainty_pp": null,
    "warning": "Integer figure labels; rounding is not measurement uncertainty; cannot join these aggregates to specific curling specimens"
  },
  "designs": [
    {"id":"type1","role":"alternative_case_revised","commanded_zirconia_volume_fraction_by_layer":[0,0.05,0.10,0.15,0.20,0.25,0.30,0.35,0.40,0.45,0.50],"curling_angle_deg":[2.7,2.3,2.9],"failure_status":["not_reported","not_reported","not_reported"]},
    {"id":"type2","role":"alternative_case_baseline","commanded_zirconia_volume_fraction_by_layer":[0,0.1,0.1,0.2,0.2,0.3,0.3,0.4,0.4,0.5,0.5],"curling_angle_deg":[3.6,3.8,3.7],"failure_status":["not_reported","not_reported","not_reported"]},
    {"id":"type3","role":"abrupt_transition_reference","commanded_zirconia_volume_fraction_by_layer":[0,0,0,0,0,0.5,0.5,0.5,0.5,0.5,0.5],"curling_angle_deg":[4.9,null,null],"failure_status":["cracked","delaminated","delaminated"]}
  ],
  "design_provenance": {
    "commands": "p.1091 and Figure 4; type2 confirmed against layer groupings in Table 2",
    "curling": "p.1095 Table 1, order Group1,Group2,Group3",
    "curling_instrument_uncertainty_deg": null,
    "curling_display_resolution_deg": 0.1,
    "constraint_scope": "Published recipes only, not universal printability limits",
    "original_B4C_SiC_4_to_1_revision_validation": "unsupported: different materials, process, architecture and outcome"
  }
}
